Repository: sptiwari/polymer_backbones_paper_data

## Creation of Polymer Datasets with Targeted Backbones for Screening of High-Performance Membranes for Gas Separation

#### Surya Prakash Tiwari et al., submitted to JCIM 2023.

###

This repository includes the experimentally measured permeabilities of CO2, CH4, and N2 gasses of various polymers, their SMILES are provided along with the references for the data. Units of gas permeabilities are in Barrer. The CO2/CH4 and CO2/N2 selectivity data obtained by dividing the experimental permeabilities are also provided. These data were used for training the gas permeability and selectivity ML models used in this work.

This folder houses data acquired from the literature. The "master_permeability_data_with_references.csv" file encompasses various gas permeability data of homopolymers along with their respective references and additional details. 
This file was utilized to generate distinct CSV files for CO2, CH4, and N2 gas permeabilities. Units of gas permeabilities are in Barrer. The CO2/CH4 and CO2/N2 selectivity data were obtained by dividing the experimental permeabilities are also provided. 
These data were used for training the gas permeability and selectivity ML models used in this work.

File: Experimental_permeabilities_selectivities_and_SMILES_of_polymers/N2_permeability_data.csv (part 1 of 2)
,SMILES,N2 permeability (barrer)
0,*/C(=C(/*)c1ccc([Si](C)(C)C)cc1)c1ccccc1,560.0
1,*/C(=C(/*)c1ccc([Si](c2ccccc2)(c2ccccc2)c2ccccc2)cc1)c1ccccc1,2.78
2,*/C(C)=C(/*)C(C)C,1330.0
3,*/C(C)=C(/*)[Si](C)(C)C,6300.0
4,*/C(C)=C(/*)c1ccccc1,21.0
5,*/C=C(/C*)C(=O)OCCOCCOCCOCC,2.0
6,*/C=C/C1CC(*)CC1[Si](C)(C)C,7.2
7,*/C=C/C1CC(*)CC1[Si](C)(C)C[Si](C)(C)C,3.7
8,*/C=C/C1CCC(*)C1,1.5
9,*/C=C/c1ccc(*)cc1[Si](C)(C)C(C)(C)C,1.5
10,*/C=C/c1ccc(*)cc1[Si](C)(C)CCCC,1.1
11,*/C=C/c1ccc(*)cc1[Si](C)(C)CCCCCCCC,3.9
12,*/C=C/c1ccc(*)cc1[Si](C)(C)CCCCCCCCCCCCCCCCCC,4.5
13,*/C=C/c1ccc(*)cc1[Si](CC)(CC)CC,1.8
14,*=CC1CC(C=*)C(C(F)(F)F)(C(F)(F)F)C1(F)F,13.85
15,*=CC1CC(C=*)C(F)(OC(F)(F)C(F)(F)C(F)(F)F)C1(F)F,17.0
16,*=CC1CC(C=*)C([Si](C)(C)C)C1,8.95
17,*=CC1CC(C=*)C2C(=O)C(c3ccccc3)C(=O)C12,0.31
18,*=CC1CC(C=*)C2C(=O)N(C34CC5CC(CC(C5)C3)C4)C(=O)C12,0.5
19,*=CC1CC(C=*)C2C(=O)N(C3CCCC3)C(=O)C12,0.45
20,*=CC1CC(C=*)C2C(=O)N(C3CCCCC3)C(=O)C12,0.52
21,*=CC1CC(C=*)C2C(=O)N(c3c(F)c(F)c(F)c(F)c3F)C(=O)C12,1.55
22,*=CC1CC(C=*)C2C(=O)N(c3cc(C(F)(F)F)cc(C(F)(F)F)c3)C(=O)C12,4.2
23,*=CC1CC(C=*)C2C(=O)N(c3ccccc3)C(=O)C12,0.31
24,*=CC1CC(C=*)C2C1C([Si](O[Si](C)(C)C)(O[Si](C)(C)C)O[Si](C)(C)C)C2[Si](O[Si](C)(C)C)(O[Si](C)(C)C)O[Si](C)(C)C,100.0
25,*=CC1CC(C=*)C2C1CC2[Si](O[Si](C)(C)C)(O[Si](C)(C)C)O[Si](C)(C)C,55.0
26,*=CC1CC[C@@H](/C=C/C2CCC(/C=C/[C@@H]3CCC(C=*)C3)C2)C1,0.7
27,*=CC1CC[C@@H](/C=C/C2CCC(/C=C/[C@H]3CCC(C=*)C3)C2)C1,2.2
28,*=CC1OC(C=*)C2C(=O)N(c3c(F)c(F)c(F)c(F)c3F)C(=O)C12,1.08
29,*C(=C(*)c1ccc(-c2ccc(C(C)(C)C)cc2)cc1)c1ccccc1,70.5
30,*C(=C(*)c1ccc(-c2ccc([Si](C)(C)C)cc2)cc1)c1ccccc1,160.0
31,*C(=C(*)c1ccc(-c2ccccc2)cc1)c1ccccc1,65.0
32,*C(=C(*)c1ccc(C(C)(C)C)cc1)c1ccc(O)cc1,23.0
33,*C(=C(*)c1ccc(C(C)(C)C)cc1)c1ccc(O[Si](C)(C)C(C)(C)C)cc1,210.0
34,*C(=C(*)c1ccc(C(C)(C)C)cc1)c1ccccc1,930.0
35,*C(=C(*)c1ccc(C(C)C)cc1)c1ccccc1,150.0
36,*C(=C(*)c1ccc(CCCC)cc1)c1ccccc1,11.0
37,*C(=C(*)c1ccc(C[Si](C)(C)C)cc1)c1ccccc1,44.0
38,*C(=C(*)c1ccc(O[Si](C)(C)C(C)(C)C)cc1)c1ccc(F)cc1,55.0
39,*C(=C(*)c1ccc([Si](C(C)C)(C(C)C)C(C)C)cc1)c1ccccc1,130.5
40,*C(=C(*)c1ccc([Si](C)(C)C)cc1)c1ccc(-c2ccc(C(C)(C)C)cc2)cc1,250.0
41,*C(=C(*)c1ccc([Si](C)(C)C)cc1)c1ccc(O[Si](C)(C)C(C)(C)C)cc1,390.0
42,*C(=C(*)c1ccc([Si](C)(C)C)cc1)c1ccccc1,537.5
43,*C(=C(*)c1ccc([Si](C)(C)CCCCCCCC)cc1)c1ccc(C(C)(C)C)cc1,7.5
44,*C(=C(*)c1ccc([Si](C)(C)CCCCCCCC)cc1)c1ccc(C(C)C)cc1,9.1
45,*C(=C(*)c1ccc([Si](C)(C)CCCCCCCC)cc1)c1ccc(CCCC)cc1,7.9
46,*C(=C(*)c1ccc([Si](C)(C)CCCCCCCC)cc1)c1ccccc1,11.0
47,*C(=C(*)c1ccc2c(c1)C(C)(C)C(C)(C)C2(C)C)c1ccccc1,10200.0
48,*C(=C(*)c1ccc2c(c1)C(C)(C)CC2(C)C)c1cc(F)cc(F)c1,13100.0
49,*C(=C(*)c1ccc2c(c1)C(C)(C)CC2(C)C)c1ccc(Br)cc1,9200.0
50,*C(=C(*)c1ccc2c(c1)C(C)(C)CC2(C)C)c1ccc(C)cc1,4100.0
51,*C(=C(*)c1ccc2c(c1)C(C)(C)CC2(C)C)c1ccc(Cl)cc1,9200.0
52,*C(=C(*)c1ccc2c(c1)C(C)(C)CC2(C)C)c1ccc(F)c(F)c1,16600.0
53,*C(=C(*)c1ccc2c(c1)C(C)(C)CC2(C)C)c1ccc(F)cc1,15600.0
54,*C(=C(*)c1ccc2c(c1)C(C)(C)CC2(C)C)c1cccc(F)c1,12000.0
55,*C(=C(*)c1ccc2c(c1)C(C)(C)CC2(C)C)c1ccccc1,11600.0
56,*C(=C(*)c1ccc2c(c1)C(C)(C)CCC2(C)C)c1ccccc1,2700.0
57,*C(=C(*)c1ccc2c(c1)C(C)(C)c1cc(Br)ccc1-2)c1ccccc1,1100.0
58,*C(=C(*)c1ccc2c(c1)C(C)(C)c1cc([Si](C)(C)C)ccc1-2)c1ccccc1,3400.0
59,*C(=C(*)c1ccc2c(c1)C(C)(C)c1ccccc1-2)c1cc(F)cc(F)c1,1700.0
60,*C(=C(*)c1ccc2c(c1)C(C)(C)c1ccccc1-2)c1ccc(Br)cc1,3500.0
61,*C(=C(*)c1ccc2c(c1)C(C)(C)c1ccccc1-2)c1ccc(C(C)(C)C)cc1,2500.0
62,*C(=C(*)c1ccc2c(c1)C(C)(C)c1ccccc1-2)c1ccc(F)c(F)c1,5100.0
63,*C(=C(*)c1ccc2c(c1)C(C)(C)c1ccccc1-2)c1ccc(F)cc1,4700.0
64,*C(=C(*)c1ccc2c(c1)C(C)(C)c1ccccc1-2)c1ccc([Si](C)(C)C)cc1,200.0
65,*C(=C(*)c1ccc2c(c1)C(C)(C)c1ccccc1-2)c1cccc(F)c1,4200.0
66,*C(=C(*)c1ccc2c(c1)C(C)(C)c1ccccc1-2)c1ccccc1,3780.0
67,*C(=C(*)c1ccc2c(c1)C1(CC1)c1ccccc1-2)c1ccc([Si](C)(C)C)cc1,540.0
68,*C(=C(*)c1ccc2c(c1)C1(CC1)c1ccccc1-2)c1ccccc1,490.0
69,*C(=C(*)c1ccc2c(c1)CCC2)c1ccc([Si](C)(C)C)cc1,170.0
70,*C(=C(*)c1ccc2c(c1)CCC2)c1ccccc1,30.0
71,*C(=C(*)c1ccc2c(c1)Cc1ccccc1-2)c1ccc([Si](C)(C)C)cc1,950.0
72,*C(=C(*)c1ccc2c(c1)Cc1ccccc1-2)c1ccccc1,1300.0
73,*C(=C(*)c1ccc2c(ccc3ccccc32)c1)c1ccc([Si](C)(C)C)cc1,190.0
74,*C(=C(*)c1ccc2c(ccc3ccccc32)c1)c1ccccc1,650.0
75,*C(=C(*)c1cccc(O)c1)c1ccc(C(C)(C)C)cc1,210.0
76,*C(=C(*)c1cccc(O[Si](C)(C)C(C)(C)C)c1)c1ccc(C(C)(C)C)cc1,1300.0
77,*C(=C(*)c1cccc(O[Si](C)(C)C(C)(C)C)c1)c1ccc([Si](C)(C)C)cc1,430.0
78,*C(=C(*)c1cccc([Si](C)(C)C)c1)c1ccccc1,610.0
79,*C(=C(*)c1ccccc1)c1ccccc1,2720.0
80,*C(=O)Oc1ccc(C(C)(C)c2ccc(OC(=O)c3ccc4c(c3)-c3nc5ccc(Oc6ccc7c(c6)-c6nc8cc(*)ccc8n6C7=O)cc5n3C4=O)cc2)cc1,0.0585
81,*C(=O)c1ccc(C2(c3ccc(C(=O)c4ccc(Oc5ccc(C(=O)c6ccc(C(=O)c7ccc(Oc8ccc(*)cc8)cc7)cc6)cc5)cc4)cc3)OC(=O)c3ccccc32)cc1,0.0729
82,*C(=O)c1ccc(C2(c3ccc(C(=O)c4ccc(Oc5ccc(C(=O)c6ccc(Oc7ccc(*)cc7)cc6)cc5)cc4)cc3)OC(=O)c3ccccc32)cc1,0.0986
83,*C(=O)c1ccc(C2(c3ccc(C(=O)c4ccc(Oc5ccc(C(=O)c6cccc(C(=O)c7ccc(Oc8ccc(*)cc8)cc7)c6)cc5)cc4)cc3)OC(=O)c3ccccc32)cc1,0.031
84,*C(C(=O)OC(C)C)C(*)C(=O)OC(C)(C)C,9.0
85,*C(C(=O)OC(C)C)C(*)C(=O)OC(C)CC,5.0
86,*C(C(=O)OC(C)C)C(*)C(=O)OC(C)CC(C)C,14.0
87,*C(C(=O)OC(C)C)C(*)C(=O)OC1CCCCC1,3.0
88,*C(C(=O)OC(C)CC(C)C)C(*)C(=O)OC(C)(C)C,16.0
89,*C(C(=O)OC(C)CC)C(*)C(=O)OC(C)(C)C,13.0
90,*C(C(=O)OC1CCCCC1)C(*)C(=O)OC(C)(C)C,5.0
91,*C(C)=C(*)C(C)C,937.5
92,*C(C)=C(*)CC(C)C,93.0
93,*C(C)=C(*)CCC,12.0
94,*C(C)=C(*)CCC(C)C,51.0
95,*C(C)=C(*)CCCCC,21.0
96,*C(C)=C(*)CCCCCC,23.0
97,*C(C)=C(*)CCCCCCC,29.0
98,*C(C)=C(*)CCCCCCCC,29.0
99,*C(C)=C(*)SCC,9.0
100,*C(C)=C(*)SCCCC,18.0
101,*C(C)=C(*)SCCCCCC,14.0
102,*C(C)=C(*)SCCCCCCCC,19.0
103,*C(C)=C(*)SCCCCCCCCCC,16.0
104,*C(C)=C(*)[Ge](C)(C)C,1000.0
105,*C(C)=C(*)[Si](C)(C)C,5903.846153846154
106,*C(C)=C(*)[Si](C)(C)C(C)C,170.0
107,*C(C)=C(*)[Si](C)(C)CC,490.0
108,*C(C)=C(*)[Si](C)(C)CCC,21.0
109,*C(C)=C(*)[Si](C)(C)CCCC,8.0
110,*C(C)=C(*)[Si](C)(C)CCCCCCCC,19.0
111,*C(C)=C(*)[Si](C)(C)c1ccccc1,1.2
112,*C(C)=C(*)c1ccc([Si](C)(C)C)cc1,100.0
113,*C(C)=C(*)c1ccccc1,3.5
114,*C(Cl)=C(*)c1ccccc1,1.7
115,*C(Cl)CCCC(*)S(=O)(=O)Cl,0.9550000000000001
117,*C(F)(F)C(F)(F)C(F)(OC(F)(F)C(F)(OC(F)(F)C(F)(F)S(=O)(=O)O)C(*)(F)F)C(F)(F)C(F)(F)C(F)(F)F,0.39999999999999997
118,*C(F)(F)C(F)(F)C(F)(OC(F)(F)F)C(*)(F)F,1.5
119,*C(F)(F)C(F)(F)C1(F)OC(C(F)(F)F)(C(F)(F)F)OC1(*)F,635.0
120,*C(F)(F)C1(F)OC(F)(F)C(F)(F)C1(F)C(*)(F)F,5.0
121,*C/C=C(/C*)[Si](C)(C)OC(C)C,1.5
122,*C/C=C(/C*)[Si](C)(OC(C)C)OC(C)C,25.4
123,*C/C=C(/C*)[Si](OC(C)C)(OC(C)C)OC(C)C,109.0
124,*C1=CCC(*)=[NH+]1.O=[N+]([O-])[O-],0.16
125,*C1C(*)C2CC1C1C2C([Si](C)(C)C)C1[Si](C)(C)C,1240.0
126,*C1C(*)C2CC1C1CC([Ge](C)(C)C)C21,240.0
127,*C1C(*)C2CC1C1CC([Si](C)(C)C)C21,390.0
128,*C1C(*)C2CC1C1CC([Si](O[Si](C)(C)C)(O[Si](C)(C)C)O[Si](C)(C)C)C21,420.0
129,*C1C2CC(C)C(C2)C1*,24.1
130,*C1C2CC(C1*)C([Si](C)(C)C)C2,355.0
131,*C1C2CC(CCCC)C(C2)C1*,11.2
132,*C1C2CC(CCCCCCCCCC)C(C2)C1*,8.7
133,*C1C2CCC(C2)C1*,1.5
134,*C=C(*)C(C)(C)C,71.5
135,*C=C(*)[Si](C)(C)C,9.5
136,*C=C(*)c1cccc(O[Si](C)(C)C(C)(C)C)c1,7.6
137,*C=C(*)c1ccccc1[Ge](C)(C)C,55.0
138,*C=C(*)c1ccccc1[Si](C)(C)C,24.0
139,*C=C(C*)C(=O)OCCOCC,0.385
140,*C=C(C*)C(=O)OCCOCCOCC,3.6
141,*C=CCCC*,100.0
142,*CC(*)(C)C(=O)OC,0.009774999999999999
143,*CC(*)(C)C(=O)OC(C)(C)C,0.768
144,*CC(*)(C)C(=O)OCC,0.326
145,*CC(*)(C)C(=O)OCC(F)(F)C(F)(F)C(F)(F)C(F)(F)C(F)(F)C(F)(F)C(F)(F)F,15.0
146,*CC(*)(C)c1ccccc1,0.15
147,*CC(*)(F)F,0.0223
148,*CC(*)C,0.5
149,*CC(*)C#N,0.00016
150,*CC(*)C(=O)OC,0.2135
151,*CC(*)C(=O)OCC,6.46
152,*CC(*)C(=O)OCC(F)(F)C(F)(F)C(F)(F)C(F)(F)C(F)(F)C(F)(F)C(F)(F)F,54.0
153,*CC(*)C(=O)OCCCCCCCCCC,19.0
154,*CC(*)C(=O)OCCCCCCCCCCCCCC,22.1
155,*CC(*)C(=O)OCCCCCCCCCCCCCCCCCC,29.1
156,*CC(*)C(=O)OCCCCCCCCCCCCCCCCCCCCCC,36.0
158,*CC(*)Cl,0.012275
159,*CC(*)OC(=O)c1ccc(C)cc1,0.339
160,*CC(*)OC(=O)c1cccc(C)c1,0.0875
161,*CC(*)OC(=O)c1ccccc1C,0.0859
162,*CC(*)OC1C2CC3CC(C2)CC1C3,1.69
163,*CC(*)OC1CC2CC1C1CCCC21,1.2
164,*CC(*)OC1CC2CCC1C2,0.96
165,*CC(*)OC1CCCCC1,0.99
166,*CC(*)OCC1CC2CC1C1CCCC21,0.13
167,*CC(*)OCC1CCCCC1,0.46
168,*CC(*)OCc1ccccc1,0.79
169,*CC(*)[Si](C)(C)C,11.0
170,*CC(*)[Si](C)(C)c1ccccc1,0.45
171,*CC(*)c1ccc(Br)cc1,0.32
172,*CC(*)c1ccc(C(C)(C)C)cc1,8.4
173,*CC(*)c1ccc(C([Si](C)(C)C)[Si](C)(C)C)cc1,10.1
174,*CC(*)c1ccc(C)cc1,1.5
175,*CC(*)c1ccc(C[Si](C)(C)C)cc1,25.8
176,*CC(*)c1ccc(Cl)cc1,0.23
177,*CC(*)c1ccc(F)cc1,0.83
178,*CC(*)c1ccc(O)cc1,0.015
179,*CC(*)c1ccc(OC(C)=O)cc1,0.64
180,*CC(*)c1ccc(OC)cc1,0.61
181,*CC(*)c1ccc([Si](C)(C)C)cc1,16.0
182,*CC(*)c1ccc([Si](C)(C)CCC(F)(F)F)cc1,11.8
183,*CC(*)c1ccccc1,0.5166666666666667
184,*CC(*)c1ccncc1,0.125
185,*CC(C#N)(C#N)CC(*)OC(C)=O,0.0124
186,*CC(C)=C(C)C*,0.472
187,*CC(CCl)O*,0.44
189,*CC(O)COc1ccc(C(C)(C)c2ccc(O*)cc2)cc1,0.015
190,*CC*,0.8882857142857142
191,*CC1CC(C*)C2C1C([Si](O[Si](C)(C)C)(O[Si](C)(C)C)O[Si](C)(C)C)C2[Si](O[Si](C)(C)C)(O[Si](C)(C)C)O[Si](C)(C)C,75.0
192,*CC=C(C)C*,8.75
193,*CC=C(Cl)C*,2.0700000000000003
194,*CC=CC*,15.760000000000002
195,*CCCCCC(=O)O*,0.59
197,*CCC[Si](*)(C)C,3.0
198,*CCO*,0.25
200,*CCOC(=O)c1ccc2cc(C(=C)O*)ccc2c1,0.0017
204,*CC[Si](C)(C)CC[Si](C)(C)c1ccc([Si](*)(C)C)cc1,0.257
205,*CO*,0.024
206,*C[Si](*)(C)C,39.63333333333333
207,*Cc1cc(Cl)c(C*)cc1Cl,0.0271
208,*Cc1ccc(C*)c(Br)c1,0.00061
210,*Cc1ccc(C*)c(C)c1,0.0157
211,*Cc1ccc(C*)c(CC)c1,0.0904
212,*Cc1ccc(C*)c(Cl)c1,0.006625
213,*Cc1ccc(C*)cc1,0.0492
214,*Cc1ccc(C2(c3ccc(*)cc3)OC(=O)c3ccccc32)cc1,2.391
215,*N=C1C=CC(=Nc2ccc(Nc3ccc(Nc4ccc(*)cc4)cc3)cc2)C=C1,0.015425
216,*N=C1C=CC(=Nc2ccc(Nc3ccc(Nc4ccc(*)cc4OC)cc3OC)cc2OC)C=C1OC,0.047
217,*N=C1C=CC(=Nc2ccc(Nc3ccc(Nc4ccc(*)cc4OCC)cc3OCC)cc2OCC)C=C1OCC,0.107
218,*N=P(*)(C)C,1.27
219,*N=P(*)(C)c1ccccc1,0.6
220,*N=P(*)(OC(C)CC)OC(C)CC,13.4
221,*N=P(*)(OCC(C)(C)C)OCC(C)(C)C,3.46
222,*N=P(*)(OCC(C)C)OCC(C)C,31.7
223,*N=P(*)(OCC(F)(F)F)OC(F)(F)C(F)(F)C(F)(F)C(F)(F)C(F)(F)C(F)F,25.52
224,*N=P(*)(OCC(F)(F)F)OCC(F)(F)F,33.873333333333335
225,*N=P(*)(OCCCC)OCCCC,55.9
226,*N=P(*)(OCCOCCOC)OCCOCCOC,4.0
227,*N=P(*)(Oc1ccc(Br)cc1)Oc1ccc(Br)cc1,0.18
228,*N=P(*)(Oc1cccc(C(C)(C)C)c1)Oc1cccc(C(C)(C)C)c1,2.4
229,*N=P(*)(Oc1ccccc1)Oc1ccccc1,1.3866666666666667
230,*N=P(N=P(*)(Cl)Oc1cc(C(C)C)cc(C(C)C)c1)(Oc1cc(C(C)C)cc(C(C)C)c1)Oc1cc(C(C)C)cc(C(C)C)c1,3.0
231,*NC(=O)c1ccc(C(c2ccc(C(=O)O)c(C(=O)Nc3c(C)cc(C)c(*)c3C)c2)(C(F)(F)F)C(F)(F)F)cc1C(=O)O,30.1
232,*NC(=O)c1ccc(C(c2ccc(C(=O)O)c(C(=O)Nc3cc(Oc4ccc(*)c(N)c4)ccc3N)c2)(C(F)(F)F)C(F)(F)F)cc1C(=O)O,0.17
233,*NC(=O)c1ccc2c(c1)C(=O)N(c1c(C)cc(C)c(*)c1C)C2=O,0.499
234,*NC(=O)c1ccc2c(c1)C(=O)N(c1c(CC)cc(CC)c(*)c1C)C2=O,1.12
235,*NC(=O)c1ccc2c(c1)C(=O)N(c1cccc(*)c1)C2=O,0.0063
238,*Nc1c(C)cc(C(C)(C)c2cc(C)c(NC(=O)c3ccc(Oc4cc(C(C)(C)C)c(Oc5ccc(C(*)=O)cc5)cc4C(C)(C)C)cc3)c(C)c2)cc1C,1.73
239,*Nc1c(C)cc(Cc2cc(C)c(NC(=O)c3ccc(Oc4cc(C(C)(C)C)c(Oc5ccc(C(*)=O)cc5)cc4C(C)(C)C)cc3)c(C(C)C)c2)cc1C(C)C,1.18
240,*Nc1cc(C(c2ccc(O)c(NC(=O)c3ccc(C(c4ccc(C(*)=O)cc4)(C(F)(F)F)C(F)(F)F)cc3)c2)(C(F)(F)F)C(F)(F)F)ccc1O,0.59
241,*Nc1ccc(-c2ccc(NC(=O)c3ccc4c(c3)C(C)(C)CC4(C)c3ccc(C(*)=O)cc3)cc2C(F)(F)F)c(C(F)(F)F)c1,1.3
242,*Nc1ccc(C(=O)c2ccc(NC(=O)c3cc(C(*)=O)cc(C(C)(C)C)c3)cc2)cc1,0.23
244,*Nc1ccc(C(C)(C)c2ccc(NC(=O)c3ccc(Oc4cc(C(C)(C)C)c(Oc5ccc(C(*)=O)cc5)cc4C(C)(C)C)cc3)c(C)c2)cc1C,0.81
245,*Nc1ccc(C(C)(C)c2ccc(NC(=O)c3ccc(Oc4cc(C(C)(C)C)c(Oc5ccc(C(*)=O)cc5)cc4C(C)(C)C)cc3)cc2)cc1,0.46
246,*Nc1ccc(C(c2ccc(NC(=O)c3cc(C(*)=O)cc(-c4ccccc4)c3)cc2)(C(F)(F)F)C(F)(F)F)cc1,1.2
247,*Nc1ccc(C(c2ccc(NC(=O)c3cc(C(*)=O)cc(C(C)(C)C)c3)cc2)(C(F)(F)F)C(F)(F)F)cc1,1.06
248,*Nc1ccc(C(c2ccc(NC(=O)c3ccc(Oc4cc(C(C)(C)C)c(Oc5ccc(C(*)=O)cc5)cc4C(C)(C)C)cc3)cc2)(C(F)(F)F)C(F)(F)F)cc1,1.51
249,*Nc1ccc(C(c2ccc(NC(=O)c3ccc4c(c3)C(C)(C)CC4(C)c3ccc(C(*)=O)cc3)cc2)(C(F)(F)F)C(F)(F)F)cc1,1.36
250,*Nc1ccc(C(c2ccc(NC(=O)c3cccc(C(*)=O)c3)cc2)(C(F)(F)F)C(F)(F)F)cc1,0.33499999999999996
251,*Nc1ccc(C2(c3ccc(NC(=O)CN4C(=O)c5ccc(C(*)=O)cc5C4=O)cc3)c3ccccc3-c3ccccc32)cc1,0.064
252,*Nc1ccc(C2(c3ccc(NC(=O)Cn4c(=O)c5cc6c(=O)n(CC(*)=O)c(=O)c6cc5c4=O)cc3)c3ccccc3-c3ccccc32)cc1,0.065
253,*Nc1ccc(C2(c3ccc(NC(=O)c4cc(C(*)=O)cc(C(C)(C)C)c4)cc3)c3ccccc3-c3ccccc32)cc1,1.404
254,*Nc1ccc(C2(c3ccc(NC(=O)c4ccc(C(*)=O)cc4)cc3)c3ccccc3-c3ccccc32)cc1,0.517
255,*Nc1ccc(C2(c3ccc(NC(=O)c4cccc(C(*)=O)c4)cc3)c3ccccc3-c3ccccc32)cc1,0.197
256,*Nc1ccc(Cc2ccc(NC(=O)CN3C(=O)c4ccc(C(*)=O)cc4C3=O)cc2)cc1,0.017
257,*Nc1ccc(NC(=O)c2ccc3c(c2)C(C)(C)CC3(C)c2ccc(C(*)=O)cc2)cc1,0.25
258,*Nc1ccc(Oc2c(F)c(F)c(Oc3ccc(NC(=O)CN4C(=O)c5ccc(C(*)=O)cc5C4=O)cc3)c(F)c2F)cc1,0.071
259,*Nc1ccc(Oc2ccc(C(C)(C)c3ccc(Oc4ccc(NC(=O)c5ccc6c(c5)C(C)(C)CC6(C)c5ccc(C(*)=O)cc5)cc4)cc3)cc2)cc1,0.31
260,*Nc1ccc(Oc2ccc(NC(=O)c3ccc4c(c3)C(C)(C)CC4(C)c3ccc(C(*)=O)cc3)cc2)cc1,0.24
261,*Nc1ccc(Oc2ccc(Oc3ccc(NC(=O)CN4C(=O)c5ccc(C(*)=O)cc5C4=O)cc3)cc2)cc1,0.02
262,*Nc1ccc(S(=O)(=O)c2ccc(NC(=O)c3cc(C(*)=O)cc(-c4ccccc4)c3)cc2)cc1,0.13
263,*Nc1ccc(S(=O)(=O)c2ccc(NC(=O)c3cccc(C(*)=O)c3)cc2)cc1,0.031
264,*Nc1cccc(NC(=O)c2ccc(C(c3ccc(C(*)=O)cc3)(C(F)(F)F)C(F)(F)F)cc2)c1,0.4
265,*Nc1cccc(NC(=O)c2ccc3c(c2)C(C)(C)CC3(C)c2ccc(C(*)=O)cc2)c1,0.15
266,*Nc1cccc(S(=O)(=O)c2cccc(NC(=O)c3ccc4c(c3)C(C)(C)CC4(C)c3ccc(C(*)=O)cc3)c2)c1,0.06
267,*Nc1cccc2c(NC(=O)c3ccc4c(c3)C(C)(C)CC4(C)c3ccc(C(*)=O)cc3)cccc12,0.12
268,*OC(=O)OC1C(C)(C)C(*)C1(C)C,2.6
269,*OC(=O)Oc1c(Br)cc(C(C)(C)c2cc(Br)c(*)c(Br)c2)cc1Br,0.182
270,*OC(=O)Oc1c(C)cc(C(C)(C)c2cc(C)c(*)c(C)c2)cc1C,1.07
271,*OC(=O)Oc1c(Cl)cc(C(C)(C)c2cc(Cl)c(*)c(Cl)c2)cc1Cl,0.36
272,*OC(=O)Oc1ccc(C(C)(C)c2ccc(*)cc2)cc1,0.3215
273,*OC(=O)Oc1ccc(C(C)(c2ccccc2)c2ccc(*)cc2)cc1,0.361
274,*OC(=O)Oc1ccc(C2(c3ccc(*)cc3)c3ccccc3-c3ccccc32)cc1,0.592
275,*OC(=O)Oc1ccc2c(c1)CC(C)(C)C21Cc2cc(*)ccc2C1(C)C,1.373
276,*OC(=O)c1ccc(C(=O)Oc2ccc(C3(c4ccc(O*)c(C)c4)OC(=O)c4ccccc43)cc2C)cc1,0.15
277,*OC1OC(COC(C)=O)C(*)C(O)C1OC(C)=O,0.231
278,*OC1OC(COC(C)=O)C(*)C(OC(C)=O)C1OC(C)=O,0.092
279,*OC1OC(COCC)C(*)C(O)C1OCC,4.09
280,*OC1OC(COCC)C(OC2OC(COCC)C(*)C(OCC)C2OCC)C(OCC)C1O,3.9
281,*OCC(*)CCl,0.24
282,*OCCCCCCC(*)=O,9.51
283,*OCCOC(=O)c1ccc(C(*)=O)cc1,0.011000000000000001
284,*O[Si](*)(C)C,372.75
285,*O[Si](*)(C)CC,160.0
286,*O[Si](*)(C)CCC,181.0
287,*O[Si](*)(C)CCC(F)(F)F,89.15
288,*O[Si](*)(C)CCCCCC,103.0
289,*O[Si](*)(C)CCCCCCCC,85.65
290,*O[Si](*)(C)c1ccccc1,9.795
291,*O[Si](C)(C)CCCCCCCC[Si](*)(C)C,88.1
292,*O[Si](C)(C)CCCCCC[Si](*)(C)C,98.0
293,*O[Si](C)(C)CC[Si](*)(C)C,178.0
294,*O[Si](C)(C)c1ccc([Si](*)(C)C)cc1,3.3449999999999998
295,*O[Si](C)(C)c1cccc([Si](*)(C)C)c1,31.95
296,*Oc1c(-c2ccccc2)cc(*)cc1-c1ccccc1,1.2933333333333332
297,*Oc1c(Br)cc(C(C)(C)c2cc(Br)c(OC(*)=O)c(Br)c2)cc1Br,0.2
298,*Oc1c(Br)cc(C(C)(C)c2cc(Br)c(OC(=O)c3cc(C(*)=O)cc(C(C)(C)C)c3)c(Br)c2)cc1Br,0.8755
299,*Oc1c(Br)cc(C(C)(C)c2cc(Br)c(OC(=O)c3cccc(C(*)=O)c3)c(Br)c2)cc1Br,0.18
300,*Oc1c(Br)cc(C(c2cc(Br)c(OC(*)=O)c(Br)c2)(C(F)(F)F)C(F)(F)F)cc1Br,1.8
301,*Oc1c(Br)cc(C(c2cc(Br)c(OC(=O)c3cc(C(*)=O)cc(C(C)(C)C)c3)c(Br)c2)(C(F)(F)F)C(F)(F)F)cc1Br,4.47
302,*Oc1c(Br)cc(C(c2cc(Br)c(OC(=O)c3cccc(C(*)=O)c3)c(Br)c2)(C(F)(F)F)C(F)(F)F)cc1Br,1.07
303,*Oc1c(Br)cc(C2(c3cc(Br)c(OC(=O)c4cc(C(*)=O)cc(C(C)(C)C)c4)c(Br)c3)c3ccccc3-c3ccccc32)cc1Br,2.94
304,*Oc1c(Br)cc(C2(c3cc(Br)c(OC(=O)c4cccc(C(*)=O)c4)c(Br)c3)OC(=O)c3ccccc32)cc1Br,0.282
305,*Oc1c(Br)cc(C2(c3cc(Br)c(OC(=O)c4cccc(C(*)=O)c4)c(Br)c3)c3ccccc3-c3ccccc32)cc1Br,0.705
306,*Oc1c(C)cc(*)cc1C,3.7411111111111115
307,*Oc1c(C)cc(-c2cc(C)c(Oc3ccc(S(=O)(=O)c4ccc(*)cc4)cc3)c(C)c2)cc1C,1.209
308,*Oc1c(C)cc(-c2cc(C)c(Oc3ccc(S(=O)(=O)c4ccc(*)cc4)cc3)c(C)c2C)c(C)c1C,1.2
309,*Oc1c(C)cc(C(C)(C)c2cc(C)c(OC(*)=O)c(C)c2)cc1C,1.1
310,*Oc1c(C)cc(C(C)(C)c2cc(C)c(OC(=O)c3cc(C(*)=O)cc(C(C)(C)C)c3)c(Br)c2)cc1Br,1.06
311,*Oc1c(C)cc(C(C)(C)c2cc(C)c(OC(=O)c3cc(C(*)=O)cc(C(C)(C)C)c3)c(C)c2)cc1C,2.566666666666667
312,*Oc1c(C)cc(C(C)(C)c2cc(C)c(OC(=O)c3ccc(C(*)=O)cc3)c(C)c2)cc1C,1.43
313,*Oc1c(C)cc(C(C)(C)c2cc(C)c(OC(=O)c3cccc(C(*)=O)c3)c(Br)c2)cc1Br,0.219
314,*Oc1c(C)cc(C(C)(C)c2cc(C)c(OC(=O)c3cccc(C(*)=O)c3)c(C)c2)cc1C,0.6295
315,*Oc1c(C)cc(C(C)(C)c2cc(C)c(Oc3ccc(C(=O)c4ccc(*)cc4)cc3)c(C)c2)cc1C,1.1
316,*Oc1c(C)cc(C(C)(C)c2cc(C)c(Oc3ccc(S(=O)(=O)c4ccc(*)cc4)cc3)c(C)c2)cc1C,1.0723333333333334
317,*Oc1c(C)cc(C(C)(C)c2cc(C)c(Oc3ccc(S(=O)(=O)c4ccc(*)cc4C(O)(C(F)(F)F)C(F)(F)F)c(C(O)(C(F)(F)F)C(F)(F)F)c3)c(C)c2)cc1C,1.5
318,*Oc1c(C)cc(C(C)(C)c2ccc(C(C)(C)c3cc(C)c(Oc4ccc(S(=O)(=O)c5ccc(*)cc5)cc4)c(C)c3)cc2)cc1C,0.57
319,*Oc1c(C)cc(C(C)(C)c2ccc(Oc3ccc(S(=O)(=O)c4ccc(*)cc4)cc3)cc2)cc1C,0.091
320,*Oc1c(C)cc(C(C)(C)c2cccc(C(C)(C)c3cc(C)c(Oc4ccc(S(=O)(=O)c5ccc(*)cc5)cc4)c(C)c3)c2)cc1C,0.28
321,*Oc1c(C)cc(C(c2cc(C)c(OC(*)=O)c(C)c2)(C(F)(F)F)C(F)(F)F)cc1C,7.7
322,*Oc1c(C)cc(C(c2cc(C)c(Oc3ccc(S(=O)(=O)c4ccc(*)cc4)cc3)c(C)c2)(C(F)(F)F)C(F)(F)F)cc1C,4.0
323,*Oc1c(C)cc(C(c2cc(C)c(Oc3ccc(S(=O)(=O)c4ccc(*)cc4C(O)(C(F)(F)F)C(F)(F)F)c(C(O)(C(F)(F)F)C(F)(F)F)c3)c(C)c2)(C(F)(F)F)C(F)(F)F)cc1C,5.92
324,*Oc1c(C)cc(C2(c3cc(C)c(OC(=O)c4cc(C(*)=O)cc(C(C)(C)C)c4)c(Br)c3)c3ccccc3-c3ccccc32)cc1Br,3.23
325,*Oc1c(C)cc(C2(c3cc(C)c(OC(=O)c4cc(C(*)=O)cc(C(C)(C)C)c4)c(C)c3)c3ccccc3-c3ccccc32)cc1C,6.0
326,*Oc1c(C)cc(C2(c3ccc(Oc4ccc(S(=O)(=O)c5ccc(*)cc5)cc4)cc3)CCCCC2)cc1C,0.05695
327,*Oc1c(C)cc(Cc2cc(C)c(Oc3ccc(S(=O)(=O)c4ccc(*)cc4)cc3)c(C)c2)cc1C,0.611
328,*Oc1cc(C)c(C(c2cc(C(C)C)c(Oc3ccc(C(=O)c4ccc(*)cc4)cc3)cc2C)c2ccccc2C(=O)O)cc1C(C)C,1.18
329,*Oc1cc(C)c(C(c2cc(C(C)C)c(Oc3ccc(S(=O)(=O)c4ccc(*)cc4)cc3)cc2C)c2ccccc2C(=O)O)cc1C(C)C,0.757
330,*Oc1cc(C)c(C2(c3cc(C(C)C)c(Oc4ccc(C(=O)c5ccc(*)cc5)cc4)cc3C)OC(=O)c3ccccc32)cc1C(C)C,0.933
331,*Oc1cc(C)c(C2(c3cc(C(C)C)c(Oc4ccc(S(=O)(=O)c5ccc(*)cc5)cc4)cc3C)OC(=O)c3ccccc32)cc1C(C)C,0.699
332,*Oc1cc(C)c(C2(c3cc(C)c(Oc4ccc(C(=O)c5ccc(*)cc5)cc4)cc3C)OC(=O)c3ccccc32)cc1C,0.19
333,*Oc1cc(C)c(C2(c3cc(C)c(Oc4ccc(S(=O)(=O)c5ccc(*)cc5)cc4)cc3C)OC(=O)c3ccccc32)cc1C,0.201
334,*Oc1ccc(-c2ccc(-c3ccc(OC(=O)c4cc(C(*)=O)cc(C(C)(C)C)c4)cc3)c3c2C(=O)OC3(C)C)cc1,1.06
335,*Oc1ccc(-c2ccc(-c3ccc(OC(=O)c4cccc(C(*)=O)c4)cc3)c3c2C(=O)OC3(C)C)cc1,0.264
336,*Oc1ccc(-c2ccc(-c3ccc(Oc4ccc(C5(c6ccc(*)cc6)c6ccccc6-c6ccccc65)cc4)c(C(F)(F)F)c3)s2)cc1C(F)(F)F,2.06
337,*Oc1ccc(-c2ccc(Oc3c(F)c(F)c(COC(c4cccc(C(OCc5c(F)c(F)c(*)c(F)c5F)(C(F)(F)F)C(F)(F)F)c4)(C(F)(F)F)C(F)(F)F)c(F)c3F)cc2)cc1,0.61
338,*Oc1ccc(-c2ccc(Oc3ccc(C(=O)c4ccc5c(c4)C(C)(C4CCCCC4)CC5(c4ccc(C(=O)c5ccc(*)cc5)cc4)C4CCCCC4)cc3)cc2)cc1,0.42
339,*Oc1ccc(-c2ccc(Oc3ccc(S(=O)(=O)c4ccc(*)cc4)cc3)cc2)cc1,0.236
340,*Oc1ccc(-c2ccc3c(c2)C(C)(C)c2cc(-c4ccc(OC(=O)c5cccc(C(*)=O)c5)cc4)ccc2C3=O)cc1,0.342
341,*Oc1ccc(-c2cncc(-c3ccc(Oc4ccc(C5(c6ccc(*)cc6)c6ccccc6-c6ccccc65)cc4)c(C(F)(F)F)c3)c2)cc1C(F)(F)F,1.99
342,*Oc1ccc(-c2nn(-c3ccc(S(=O)(=O)c4ccc(*)cc4)cc3)c(=O)c3ccccc23)cc1,0.027
343,*Oc1ccc(C(=C(Cl)Cl)c2ccc(OC(*)=O)cc2)cc1,0.2595
344,*Oc1ccc(C(=O)c2ccc(-c3ccc(C(=C)c4ccc(Oc5ccc(C(C)(C)c6ccc(*)cc6)cc5)cc4)cc3)cc2)cc1,0.13
345,*Oc1ccc(C(=O)c2ccc(-c3ccc(C(=O)c4ccc(Oc5ccc(S(=O)(=O)c6ccc(*)cc6)cc5)cc4)cc3)cc2)cc1,0.11
346,*Oc1ccc(C(=O)c2ccc(Oc3c(C)cc(-c4cc(C)c(*)c(C)c4)cc3C)cc2)cc1,0.971
347,*Oc1ccc(C(=O)c2ccc(Oc3ccc(*)c(C(C)(C)C)c3)cc2)cc1,0.217
348,*Oc1ccc(C(=O)c2ccc(Oc3ccc(*)cc3)cc2)cc1,0.0398
349,*Oc1ccc(C(=O)c2ccc(Oc3ccc(C(=O)c4ccc5c(c4)C(C)(C4CCCCC4)CC5(c4ccc(C(=O)c5ccc(*)cc5)cc4)C4CCCCC4)cc3)cc2)cc1,0.16
350,*Oc1ccc(C(=O)c2ccc(Oc3ccc(C(c4ccc(*)cc4)(C(F)(F)F)C(F)(F)F)cc3)cc2)c2ccccc12,0.325
351,*Oc1ccc(C(=O)c2ccc(Oc3ccc(C4(c5ccc(*)cc5)c5ccccc5-c5ccccc54)cc3)cc2)c2ccccc12,0.222
352,*Oc1ccc(C(=O)c2cccc(-c3cccc(C(=O)c4ccc(Oc5ccc(C(c6ccc(*)cc6)(C(F)(F)F)C(F)(F)F)cc5)cc4)c3)c2)cc1,0.0792
353,*Oc1ccc(C(=O)c2cccc(-c3cccc(C(=O)c4ccc(Oc5ccc(C6(c7ccc(*)cc7)c7ccccc7-c7ccccc76)cc5)cc4)c3)c2)cc1,0.0639
354,*Oc1ccc(C(=O)c2ccccc2-c2ccccc2C(=O)c2ccc(Oc3c(C)cc(-c4cc(C)c(*)c(C)c4)cc3C)cc2)cc1,0.291
355,*Oc1ccc(C(=O)c2ccccc2-c2ccccc2C(=O)c2ccc(Oc3ccc(C(c4ccc(*)cc4)(C(F)(F)F)C(F)(F)F)cc3)cc2)cc1,0.146
356,*Oc1ccc(C(=O)c2ccccc2-c2ccccc2C(=O)c2ccc(Oc3ccc(C4(c5ccc(*)cc5)c5ccccc5-c5ccccc54)cc3)cc2)cc1,0.0973
357,*Oc1ccc(C(C)(C)c2ccc(C(C)(C)c3ccc(Oc4ccc(S(=O)(=O)c5ccc(*)cc5)cc4)cc3)cc2)cc1,0.32
358,*Oc1ccc(C(C)(C)c2ccc(OC(*)=O)cc2)cc1,0.3065
359,*Oc1ccc(C(C)(C)c2ccc(OC(=O)c3cc(C(*)=O)cc(C(C)(C)C)c3)c(C(C)C)c2)cc1C(C)C,1.079
360,*Oc1ccc(C(C)(C)c2ccc(OC(=O)c3cc(C(*)=O)cc(C(C)(C)C)c3)c(C)c2)cc1C,0.393
361,*Oc1ccc(C(C)(C)c2ccc(OC(=O)c3cc(C(*)=O)cc(C(C)(C)C)c3)cc2)cc1,1.1835
362,*Oc1ccc(C(C)(C)c2ccc(OC(=O)c3ccc(C(*)=O)cc3)c(C)c2)cc1C,0.23
363,*Oc1ccc(C(C)(C)c2ccc(OC(=O)c3ccc(C(*)=O)cc3)cc2)cc1,0.518
364,*Oc1ccc(C(C)(C)c2ccc(OC(=O)c3ccc(C(=O)c4ccc5ccccc5c4-c4c(*)ccc5ccccc45)cc3)cc2)cc1,0.364
365,*Oc1ccc(C(C)(C)c2ccc(OC(=O)c3cccc(C(*)=O)c3)c(C(C)C)c2)cc1C(C)C,0.273
366,*Oc1ccc(C(C)(C)c2ccc(OC(=O)c3cccc(C(*)=O)c3)c(C)c2)cc1C,0.06939999999999999
367,*Oc1ccc(C(C)(C)c2ccc(OC(=O)c3cccc(C(*)=O)c3)cc2)cc1,0.24783333333333335
368,*Oc1ccc(C(C)(C)c2ccc(OC(=O)c3cccc(C(=O)c4ccc5ccccc5c4-c4c(*)ccc5ccccc45)c3)cc2)cc1,0.139
369,*Oc1ccc(C(C)(C)c2ccc(OCCCC(*)O)cc2)cc1,0.019
370,*Oc1ccc(C(C)(C)c2ccc(Oc3c(F)c(F)c(COC(c4cccc(C(OCc5c(F)c(F)c(*)c(F)c5F)(C(F)(F)F)C(F)(F)F)c4)(C(F)(F)F)C(F)(F)F)c(F)c3F)cc2)cc1,0.48
371,*Oc1ccc(C(C)(C)c2ccc(Oc3ccc(C(=O)c4ccc(*)cc4)cc3)cc2)cc1,0.16
372,*Oc1ccc(C(C)(C)c2ccc(Oc3ccc(C(=O)c4ccc(C(=O)c5ccc(*)cc5)cc4)cc3)cc2)cc1,0.087
373,*Oc1ccc(C(C)(C)c2ccc(Oc3ccc(C(=O)c4ccc(C(C)(C)c5ccc(C(=O)c6ccc(*)cc6)cc5)cc4)cc3)cc2)cc1,0.21
374,*Oc1ccc(C(C)(C)c2ccc(Oc3ccc(C(=O)c4ccc5c(c4)C(C)(C4CCCCC4)CC5(c4ccc(C(=O)c5ccc(*)cc5)cc4)C4CCCCC4)cc3)cc2)cc1,0.33
375,*Oc1ccc(C(C)(C)c2ccc(Oc3ccc(S(=O)(=O)c4ccc(*)cc4)cc3)c(C(O)(C(F)(F)F)C(F)(F)F)c2)cc1C(O)(C(F)(F)F)C(F)(F)F,0.22
376,*Oc1ccc(C(C)(C)c2ccc(Oc3ccc(S(=O)(=O)c4ccc(*)cc4)cc3)c(C(OC)(C(F)(F)F)C(F)(F)F)c2)cc1C(OC)(C(F)(F)F)C(F)(F)F,0.26
377,*Oc1ccc(C(C)(C)c2ccc(Oc3ccc(S(=O)(=O)c4ccc(*)cc4)cc3)c(C)c2)cc1C,0.0914
378,*Oc1ccc(C(C)(C)c2ccc(Oc3ccc(S(=O)(=O)c4ccc(*)cc4)cc3)cc2)cc1,0.20666666666666667
379,*Oc1ccc(C(C)(C)c2ccc(Oc3ccc4c(c3)C(=O)N(c3cccc(N5C(=O)c6ccc(*)cc6C5=O)c3)C4=O)cc2)cc1,0.29125
380,*Oc1ccc(C(C)(C)c2cccc(C(C)(C)c3ccc(Oc4ccc(S(=O)(=O)c5ccc(*)cc5)cc4)cc3)c2)cc1,0.11
381,*Oc1ccc(C(C)(C)c2cccc(Oc3ccc(S(=O)(=O)c4ccc(*)cc4)cc3)c2)cc1,0.066
382,*Oc1ccc(C(C)(CC(C)C)c2ccc(OC(=O)c3cccc(C(*)=O)c3)cc2)cc1,0.57
383,*Oc1ccc(C(C)(CC)c2ccc(OC(=O)c3cccc(C(*)=O)c3)cc2)cc1,0.24
384,*Oc1ccc(C(C)(CCC(=O)OC)c2ccc(OC(=O)c3cccc(C(*)=O)c3)cc2)cc1,0.17
385,*Oc1ccc(C(C)(c2ccccc2)c2ccc(OC(=O)c3cccc(C(*)=O)c3)cc2)cc1,0.43000000000000005
386,*Oc1ccc(C(C)(c2ccccc2)c2ccc(Oc3ccc(S(=O)(=O)c4ccc(*)cc4)cc3)cc2)cc1,0.278
387,*Oc1ccc(C(c2ccc(OC(*)=O)cc2)(C(F)(F)F)C(F)(F)F)cc1,1.69
388,*Oc1ccc(C(c2ccc(OC(=O)c3cc(C(*)=O)cc(C(C)(C)C)c3)cc2)(C(F)(F)F)C(F)(F)F)cc1,3.7433333333333336
389,*Oc1ccc(C(c2ccc(OC(=O)c3cccc(C(*)=O)c3)cc2)(C(F)(F)F)C(F)(F)F)cc1,0.9533333333333335
390,*Oc1ccc(C(c2ccc(Oc3c(F)c(F)c(COC(c4cccc(C(OCc5c(F)c(F)c(*)c(F)c5F)(C(F)(F)F)C(F)(F)F)c4)(C(F)(F)F)C(F)(F)F)c(F)c3F)cc2)(C(F)(F)F)C(F)(F)F)cc1,0.9
391,*Oc1ccc(C(c2ccc(Oc3ccc(C(=O)c4ccc(*)cc4)cc3)cc2)c2ccccc2C(=O)O)cc1,0.0485
392,*Oc1ccc(C(c2ccc(Oc3ccc(C(=O)c4ccc(C(C)(C)c5ccc(C(=O)c6ccc(*)cc6)cc5)cc4)cc3)cc2)(C(F)(F)F)C(F)(F)F)cc1,0.44
393,*Oc1ccc(C(c2ccc(Oc3ccc(C(=O)c4ccc(C(c5ccc(C(=O)c6ccc(*)cc6)cc5)(C(F)(F)F)C(F)(F)F)cc4)cc3)cc2)(C(F)(F)F)C(F)(F)F)cc1,0.76
394,*Oc1ccc(C(c2ccc(Oc3ccc(C(=O)c4ccc5c(c4)C(C)(C4CCCCC4)CC5(c4ccc(C(=O)c5ccc(*)cc5)cc4)C4CCCCC4)cc3)cc2)(C(F)(F)F)C(F)(F)F)cc1,0.32
395,*Oc1ccc(C(c2ccc(Oc3ccc(S(=O)(=O)c4ccc(*)cc4)cc3)cc2)(C(F)(F)F)C(F)(F)F)cc1,0.6676666666666667
396,*Oc1ccc(C(c2ccc(Oc3ccc(S(=O)(=O)c4ccc(*)cc4)cc3)cc2)c2ccccc2C(=O)O)cc1,0.0437
397,*Oc1ccc(C2(c3ccc(OC(*)=O)cc3)CC3CCC2C3)cc1,0.471
398,*Oc1ccc(C2(c3ccc(OC(*)=O)cc3)CCCCC2)cc1,0.105
399,*Oc1ccc(C2(c3ccc(OC(*)=O)cc3)c3ccccc3-c3ccccc32)cc1,0.592
400,*Oc1ccc(C2(c3ccc(OC(=O)c4cc(C(*)=O)cc(C(C)(C)C)c4)cc3)c3ccccc3-c3ccccc32)cc1,1.935
401,*Oc1ccc(C2(c3ccc(OC(=O)c4ccc(C(*)=O)cc4)cc3)OC(=O)c3ccccc32)cc1,0.41
402,*Oc1ccc(C2(c3ccc(OC(=O)c4cccc(C(*)=O)c4)cc3)OC(=O)c3ccccc32)cc1,0.276
403,*Oc1ccc(C2(c3ccc(OC(=O)c4cccc(C(*)=O)c4)cc3)OC(=O)c3ccccc32)cc1C(C)(C)C,1.09
404,*Oc1ccc(C2(c3ccc(OC(=O)c4cccc(C(*)=O)c4)cc3)c3ccccc3-c3ccccc32)cc1,0.5886666666666667
405,*Oc1ccc(C2(c3ccc(Oc4ccc(C(=O)c5ccc(*)cc5)cc4)c(C)c3)OC(=O)c3ccccc32)cc1C,0.0978
406,*Oc1ccc(C2(c3ccc(Oc4ccc(C(=O)c5ccc(*)cc5)cc4)cc3)NC(=O)c3ccccc32)cc1,0.0921
407,*Oc1ccc(C2(c3ccc(Oc4ccc(C(=O)c5ccc(*)cc5)cc4)cc3)OC(=O)c3ccccc32)cc1,0.15866666666666665
408,*Oc1ccc(C2(c3ccc(Oc4ccc(C(=O)c5ccc(*)cc5)cc4)cc3)c3ccccc3C(=O)N2CCC)cc1,0.234
409,*Oc1ccc(C2(c3ccc(Oc4ccc(C(=O)c5ccc(C(=O)c6ccc(*)cc6)cc5)cc4)cc3)OC(=O)c3ccccc32)cc1,0.0728
410,*Oc1ccc(C2(c3ccc(Oc4ccc(C(=O)c5ccc6c(c5)C(C)(C5CCCCC5)CC6(c5ccc(C(=O)c6ccc(*)cc6)cc5)C5CCCCC5)cc4)cc3)CC(C)CC(C)(C)C2)cc1,0.64
411,*Oc1ccc(C2(c3ccc(Oc4ccc(C(=O)c5ccc6c(c5)C(C)(C5CCCCC5)CC6(c5ccc(C(=O)c6ccc(*)cc6)cc5)C5CCCCC5)cc4)cc3)CCCCC2)cc1,0.29
412,*Oc1ccc(C2(c3ccc(Oc4ccc(S(=O)(=O)c5ccc(*)cc5)cc4)c(C)c3)OC(=O)c3ccccc32)cc1C,0.11
413,*Oc1ccc(C2(c3ccc(Oc4ccc(S(=O)(=O)c5ccc(*)cc5)cc4)cc3)CCCCC2)cc1,0.11
414,*Oc1ccc(C2(c3ccc(Oc4ccc(S(=O)(=O)c5ccc(*)cc5)cc4)cc3)NC(=O)c3ccccc32)cc1,0.082
415,*Oc1ccc(C2(c3ccc(Oc4ccc(S(=O)(=O)c5ccc(*)cc5)cc4)cc3)OC(=O)c3ccccc32)cc1,0.1885
416,*Oc1ccc(C2(c3ccc(Oc4ccc(S(=O)(=O)c5ccc(*)cc5)cc4)cc3)c3ccccc3-c3ccccc32)cc1,0.484
417,*Oc1ccc(Cc2ccc(Oc3c(F)c(F)c(COC(c4cccc(C(OCc5c(F)c(F)c(*)c(F)c5F)(C(F)(F)F)C(F)(F)F)c4)(C(F)(F)F)C(F)(F)F)c(F)c3F)cc2)cc1,0.55
418,*Oc1ccc(Cc2ccc(Oc3ccc(S(=O)(=O)c4ccc(*)cc4)cc3)cc2)cc1,0.2
419,*Oc1ccc(N2CCC3(CCC(=O)N3c3ccc(Oc4c(F)c(F)c(COC(c5cccc(C(OCc6c(F)c(F)c(*)c(F)c6F)(C(F)(F)F)C(F)(F)F)c5)(C(F)(F)F)C(F)(F)F)c(F)c4F)cc3)C2=O)cc1,0.46
420,*Oc1ccc(Oc2ccc(C(=O)c3ccc(*)cc3)cc2)c(-c2cc(C(F)(F)F)cc(C(F)(F)F)c2)c1,0.54
421,*Oc1ccc(Oc2ccc(C(=O)c3ccc(*)cc3)cc2)c(-c2cc(C)cc(C)c2)c1,0.053
422,*Oc1ccc(Oc2ccc(C(=O)c3ccc(*)cc3)cc2)c(-c2cccc(C(F)(F)F)c2)c1,0.051
423,*Oc1ccc(Oc2ccc(C(=O)c3ccc(*)cc3)cc2)c(-c2cccc(C)c2)c1,0.029
424,*Oc1ccc(Oc2ccc(Oc3ccc(C(=O)c4ccc5c(c4)C(C)(C4CCCCC4)CC5(c4ccc(C(=O)c5ccc(*)cc5)cc4)C4CCCCC4)cc3)cc2)cc1,0.21
425,*Oc1ccc(Oc2ccc(Oc3ccc(S(=O)(=O)c4ccc(*)cc4)cc3)cc2)cc1,0.196
426,*Oc1ccc(Oc2ccc3c(c2)-c2nc4c(Oc5ccc6nc7n(c6c5)C(=O)c5cc(*)ccc5-7)cccc4n2C3=O)cc1,0.036
427,*Oc1ccc(Oc2cccc(*)c2C#N)c(-c2cc(C(F)(F)F)cc(C(F)(F)F)c2)c1,1.12
428,*Oc1ccc(Oc2cccc(*)c2C#N)c(-c2cc(C)cc(C)c2)c1,0.17
429,*Oc1ccc(Oc2cccc(*)c2C#N)c(-c2cccc(C(F)(F)F)c2)c1,0.15
430,*Oc1ccc(Oc2cccc(*)c2C#N)c(-c2cccc(C)c2)c1,0.07
432,*Oc1ccc(S(=O)(=O)c2ccc(-c3ccc(S(=O)(=O)c4ccc(Oc5ccc(C(C)(C)c6ccc(*)cc6)cc5)cc4)cc3)cc2)cc1,0.4695
433,*Oc1ccc(S(=O)(=O)c2ccc(Oc3c(C)cc(C(C)(C)c4ccc(C(C)(C)c5cc(C)c(*)c(C)c5)cc4)cc3C)cc2)cc1,0.571
434,*Oc1ccc(S(=O)(=O)c2ccc(Oc3c(C)cc(C(C)(C)c4cccc(C(C)(C)c5cc(C)c(*)c(C)c5)c4)cc3C)cc2)cc1,0.281
435,*Oc1ccc(S(=O)(=O)c2ccc(Oc3ccc(C(=O)c4ccc5c(c4)C(C)(C4CCCCC4)CC5(c4ccc(C(=O)c5ccc(*)cc5)cc4)C4CCCCC4)cc3)cc2)cc1,0.23
436,*Oc1ccc(S(=O)(=O)c2ccc(Oc3ccc(C(C)(C)c4ccc(*)cc4)cc3)cc2)cc1,0.206
437,*Oc1ccc(S(=O)(=O)c2ccc(Oc3ccc(C(C)(C)c4ccc(C(C)(C)c5ccc(*)cc5)cc4)cc3)cc2)cc1,0.321
438,*Oc1ccc(S(=O)(=O)c2ccc(Oc3ccc(C(C)(C)c4cccc(*)c4)cc3)cc2)cc1,0.0661
439,*Oc1ccc(S(=O)(=O)c2ccc(Oc3ccc(C(C)(C)c4cccc(C(C)(C)c5ccc(*)cc5)c4)cc3)cc2)cc1,0.11
440,*Oc1ccc(S(=O)(=O)c2ccc(Oc3ccc(C(C)(c4ccccc4)c4ccc(*)cc4)cc3)cc2)cc1,0.278
441,*Oc1ccc(S(=O)(=O)c2ccc(Oc3ccc(C4(c5ccc(*)cc5)c5ccccc5-c5ccccc54)cc3)cc2)cc1,0.484
442,*Oc1ccc(Sc2ccc(Oc3ccc(C(=O)c4ccc5c(c4)C(C)(C4CCCCC4)CC5(c4ccc(C(=O)c5ccc(*)cc5)cc4)C4CCCCC4)cc3)cc2)cc1,0.2
443,*Oc1ccc2c(c1)-c1nc3c(Oc4ccc5nc6n(c5c4)C(=O)c4cc(*)ccc4-6)cccc3n1C2=O,0.02605
444,*Oc1ccc2c(c1)C1(CC2(C)C)CC(C)(C)c2ccc(OC(=O)c3ccc(C(*)=O)cc3)cc21,2.98
445,*Oc1ccc2c(c1)C1(CC2(C)C)CC(C)(C)c2ccc(OC(=O)c3cccc(C(*)=O)c3)cc21,1.0
446,*Oc1ccc2c(c1)C1(CC2(C)C)CC(C)(C)c2ccc(Oc3ccc4c(c3)C(=O)N(c3cccc(N5C(=O)c6ccc(*)cc6C5=O)c3)C4=O)cc21,0.197
447,*Oc1ccc2cc(Oc3ccc(S(=O)(=O)c4ccc(*)cc4)cc3)ccc2c1,0.0507
448,*Oc1ccc2ccc(Oc3ccc(S(=O)(=O)c4ccc(*)cc4)cc3)cc2c1,0.0735
449,*Oc1ccc2nc(-c3ccccc3)c(-c3ccc(-c4nc5cc(*)ccc5nc4-c4ccccc4)cc3)nc2c1,0.344
450,*Oc1cccc2c(Oc3ccc(S(=O)(=O)c4ccc(*)cc4)cc3)cccc12,0.056900000000000006
451,*Sc1ccc(*)cc1,0.03766666666666667
452,*[NH+]=C1C=CC(=[NH+]c2ccc(Nc3ccc(Nc4ccc(*)cc4)cc3)cc2)C=C1.[Cl-].[Cl-],0.007
453,*c1c(C)c(C)c(-n2c(=O)c3cc4oc5cc6c(cc5oc4cc3c2=O)C2(CC(C)(C)c3cc4oc5cc7c(=O)n(*)c(=O)c7cc5oc4cc32)CC6(C)C)c(C)c1C,47.0
454,*c1c(C)c(C)c(N2C(=O)c3cc4c(cc3C2=O)C2(CC(C)(C)c3cc5c(cc32)C(=O)N(*)C5=O)CC4(C)C)c(C)c1C,257.0
455,*c1c(C)c(C)c(N2C(=O)c3ccc(C(=O)c4ccc5c(c4)C(=O)N(*)C5=O)cc3C2=O)c(C)c1C,2.63
456,*c1c(C)c(C)c(N2C(=O)c3ccc(C(c4ccc5c(c4)C(=O)N(*)C5=O)(C(F)(F)F)C(F)(F)F)cc3C2=O)c(C)c1C,29.7
457,*c1c(C)c(C)c(N2C(=O)c3ccc(Oc4c(C)ccc(C)c4Oc4ccc5c(c4)C(=O)N(*)C5=O)cc3C2=O)c(C)c1C,2.05
458,*c1c(C)c(C)c(N2C(=O)c3ccc(Oc4cc(C(C)(C)C)cc(C)c4Oc4ccc5c(c4)C(=O)N(*)C5=O)cc3C2=O)c(C)c1C,2.5
459,*c1c(C)c(C)c(N2C(=O)c3ccc(Oc4cc(C(C)(C)C)ccc4Oc4ccc5c(c4)C(=O)N(*)C5=O)cc3C2=O)c(C)c1C,2.55
460,*c1c(C)c(C)c(N2C(=O)c3ccc(Oc4cc(C)c(Oc5ccc6c(c5)C(=O)N(*)C6=O)c(C)c4C)cc3C2=O)c(C)c1C,8.1
461,*c1c(C)c(C)c(N2C(=O)c3ccc(Oc4ccc(C)cc4Oc4ccc5c(c4)C(=O)N(*)C5=O)cc3C2=O)c(C)c1C,0.59
462,*c1c(C)c(C)c(N2C(=O)c3ccc(Oc4cccc(C)c4Oc4ccc5c(c4)C(=O)N(*)C5=O)cc3C2=O)c(C)c1C,0.83
463,*c1c(C)c2c(c(C)c1Br)N1Cc3c(C)c(N4C(=O)c5ccc(C(c6ccc7c(c6)C(=O)N(*)C7=O)(C(F)(F)F)C(F)(F)F)cc5C4=O)c(Br)c(C)c3N(C2)C1,30.5
464,*c1c(C)cc(-c2cc(C)c(-c3cc(C)c(*)c(C)c3)cc2C)cc1C,16.5
465,*c1c(C)cc(-c2cc(C)c(-c3cc(C)c(N4C(=O)c5ccc(C(c6ccc7c(c6)C(=O)N(*)C7=O)(C(F)(F)F)C(F)(F)F)cc5C4=O)c(C)c3)cc2C)cc1C,13.4
466,*c1c(C)cc(-c2cc(C)c(-n3c(=O)c4cc5oc6cc7c(cc6oc5cc4c3=O)C3(C)CCC7(C)c4cc5oc6cc7c(=O)n(*)c(=O)c7cc6oc5cc43)c3ccccc23)c2ccccc12,162.3181818181818
467,*c1c(C)cc(-c2cc(C)c(-n3c(=O)c4cc5oc6cc7c(cc6oc5cc4c3=O)C3(CC(C)(C)c4cc5oc6cc8c(=O)n(*)c(=O)c8cc6oc5cc43)CC7(C)C)c3ccccc23)c2ccccc12,130.0
468,*c1c(C)cc(-c2cc(C)c(N3C(=O)c4cc5c(cc4C3=O)C3(C(C)C)c4ccccc4C5(C(C)C)c4cc5c(cc43)C(=O)N(*)C5=O)c3ccccc23)c2ccccc12,150.0
469,*c1c(C)cc(-c2cc(C)c(N3C(=O)c4cc5c(cc4C3=O)C3(C)CCC5(C)C4C=C5C(=O)N(*)C(=O)C5=CC43)c3ccccc23)c2ccccc12,250.0
470,*c1c(C)cc(-c2cc(C)c(N3C(=O)c4cc5c(cc4C3=O)C3(C)c4ccccc4C5(C)c4cc5c(cc43)C(=O)N(*)C5=O)c3ccccc23)c2ccccc12,158.0
471,*c1c(C)cc(-c2cc(C)c(N3C(=O)c4cc5c(cc4C3=O)C3(CC(C)(C)c4cc6c(cc43)C(=O)N(*)C6=O)CC5(C)C)c3ccccc23)c2ccccc12,212.0
472,*c1c(C)cc(-c2cc(C)c(N3C(=O)c4cc5c(cc4C3=O)C3(c4ccccc4-c4cc6c(cc43)C(=O)N(*)C6=O)c3ccccc3-5)c3ccccc23)c2ccccc12,192.75
473,*c1c(C)cc(-c2cc(C)c(N3C(=O)c4cc5c(cc4C3=O)C3CC(C5=O)c4cc5c(cc4C3=O)C(=O)N(*)C5=O)c3ccccc23)c2ccccc12,29.799999999999997
474,*c1c(C)cc(-c2cc(C)c(N3C(=O)c4cc5c(cc4C3=O)C3Cc4cc6c(cc4C(C5)C3)C(=O)N(*)C6=O)c3ccccc23)c2ccccc12,54.3
475,*c1c(C)cc(-c2cc(C)c(N3C(=O)c4cc5c(cc4C3=O)S(=O)(=O)c3cc4c(cc3S5(=O)=O)C(=O)N(*)C4=O)c(C)c2)cc1C,1.33
476,*c1c(C)cc(-c2cc(C)c(N3C(=O)c4ccc(C(=O)Oc5ccc(C(c6ccc(OC(=O)c7ccc8c(c7)C(=O)N(*)C8=O)cc6)(C(F)(F)F)C(F)(F)F)cc5)cc4C3=O)c(C)c2)cc1C,0.549
477,*c1c(C)cc(-c2cc(C)c(N3C(=O)c4ccc(C(c5ccc6c(c5)C(=O)N(*)C6=O)(C(F)(F)F)C(F)(F)F)cc4C3=O)c3ccccc23)c2ccccc12,37.1
478,*c1c(C)cc(-c2cc(C)c(N3C(=O)c4ccc(Oc5cc(C(C)(C)C)c(Oc6ccc7c(c6)C(=O)N(*)C7=O)cc5C(C)(C)C)cc4C3=O)c(C)c2)cc1C,4.9
479,*c1c(C)cc(-c2cc(C)c(N3C(=O)c4ccc(Oc5cc(C)c(Oc6ccc7c(c6)C(=O)N(*)C7=O)c(C)c5C)cc4C3=O)c(C)c2)cc1C,1.2
480,*c1c(C)cc(C)c(-n2c(=O)c3cc4c(=O)n(*)c(=O)c4cc3c2=O)c1C,8.44
481,*c1c(C)cc(C)c(N2C(=O)c3ccc(-c4ccc5c(c4)C(=O)N(*)C5=O)cc3C2=O)c1C,7.96
482,*c1c(C)cc(C)c(N2C(=O)c3ccc(C(=O)c4ccc5c(c4)C(=O)N(*)C5=O)cc3C2=O)c1C,1.275
483,*c1c(C)cc(C)c(N2C(=O)c3ccc(C(c4ccc5c(c4)C(=O)N(*)C5=O)(C(F)(F)F)C(F)(F)F)cc3C2=O)c1C,23.5
484,*c1c(C)cc(C)c(N2C(=O)c3ccc(Oc4ccc(Oc5ccc6c(c5)C(=O)N(*)C6=O)cc4)cc3C2=O)c1C,0.732
485,*c1c(C)cc(C)c(N2C(=O)c3ccc(S(=O)(=O)c4ccc5c(c4)C(=O)N(*)C5=O)cc3C2=O)c1C,1.02
486,*c1c(C)cc(C)c(N2C(=O)c3ccc(Sc4ccc5c(c4)C(=O)N(*)C5=O)cc3C2=O)c1C,1.62
487,*c1c(C)cc(C)c2c1CN1CN2Cc2c1c(C)cc(C)c2N1C(=O)c2ccc(C(c3ccc4c(c3)C(=O)N(*)C4=O)(C(F)(F)F)C(F)(F)F)cc2C1=O,26.5
488,*c1c(C)cc(Cc2cc(C)c(-n3c(=O)c4cc5c(=O)n(*)c(=O)c5cc4c3=O)c(C)c2)cc1C,7.08
489,*c1c(C)cc(Cc2cc(C)c(N3C(=O)c4ccc(-c5ccc6c(c5)C(=O)N(*)C6=O)cc4C3=O)c(C)c2)cc1C,0.913
490,*c1c(C)cc(Cc2cc(C)c(N3C(=O)c4ccc(C(c5ccc6c(c5)C(=O)N(*)C6=O)(C(F)(F)F)C(F)(F)F)cc4C3=O)c(C)c2)cc1C,2.13
491,*c1c(C)cc2c(c1C)CN1CN2Cc2c1cc(C)c(-n1c(=O)c3cc4c(=O)n(*)c(=O)c4cc3c1=O)c2C,194.5
492,*c1c(C)cc2c(c1C)CN1CN2Cc2c1cc(C)c(N1C(=O)c3cc4c(cc3C1=O)C1(CC(C)(C)c3cc5c(cc31)C(=O)N(*)C5=O)CC4(C)C)c2C,262.0
493,*c1c(C)cc2c(c1C)CN1CN2Cc2c1cc(C)c(N1C(=O)c3cc4c(cc3C1=O)C1(c3ccccc3-c3cc5c(cc31)C(=O)N(*)C5=O)c1ccccc1-4)c2C,185.0
494,*c1c(C)cc2c(c1C)CN1CN2Cc2c1cc(C)c(N1C(=O)c3ccc(C(c4ccc5c(c4)C(=O)N(*)C5=O)(C(F)(F)F)C(F)(F)F)cc3C1=O)c2C,97.5
495,*c1c(O)ccc2c1CN1CN2Cc2c1ccc(O)c2N1C(=O)c2ccc(C(c3ccc4c(c3)C(=O)N(*)C4=O)(C(F)(F)F)C(F)(F)F)cc2C1=O,2.26
496,*c1cc(-c2nc3cc(-c4ccc5[nH]c(*)nc5c4)ccc3[nH]2)cc(C(C)(C)C)c1,0.06
497,*c1cc(C(=O)O)cc(N2C(=O)c3ccc(Oc4ccc(Oc5ccc6c(c5)C(=O)N(*)C6=O)cc4)cc3C2=O)c1,0.015
498,*c1cc(C(=O)OC)cc(N2C(=O)c3ccc(Oc4ccc(Oc5ccc6c(c5)C(=O)N(*)C6=O)cc4)cc3C2=O)c1,0.034
499,*c1cc(C(=O)OCC)cc(N2C(=O)c3ccc(Oc4ccc(Oc5ccc6c(c5)C(=O)N(*)C6=O)cc4)cc3C2=O)c1,0.077
500,*c1cc(C(=O)OCCC(F)(F)C(F)(F)C(F)(F)C(F)(F)C(F)(F)C(F)(F)F)cc(N2C(=O)c3ccc(C(=O)c4ccc5c(c4)C(=O)N(*)C5=O)cc3C2=O)c1,0.48
501,*c1cc(C(=O)OCCC(F)(F)C(F)(F)C(F)(F)C(F)(F)C(F)(F)C(F)(F)F)cc(N2C(=O)c3ccc(C(c4ccc5c(c4)C(=O)N(*)C5=O)(C(F)(F)F)C(F)(F)F)cc3C2=O)c1,0.74
502,*c1cc(C(=O)OCCC(F)(F)C(F)(F)C(F)(F)C(F)(F)C(F)(F)C(F)(F)F)cc(N2C(=O)c3ccc(Oc4ccc5c(c4)C(=O)N(*)C5=O)cc3C2=O)c1,0.56
503,*c1cc(C(c2ccc(C)c(-n3c(=O)c4cc5oc6cc7c(cc6oc5cc4c3=O)C3(CC(C)(C)c4cc5oc6cc8c(=O)n(*)c(=O)c8cc6oc5cc43)CC7(C)C)c2)(C(F)(F)F)C(F)(F)F)ccc1C,9.0
504,*c1cc(C(c2ccc(O)c(-n3c(=O)c4cc5c(=O)n(*)c(=O)c5cc4c3=O)c2)(C(F)(F)F)C(F)(F)F)ccc1O,0.36
505,*c1cc(C(c2ccc(O)c(N3C(=O)c4cc5c(cc4C3=O)C3(C)c4ccccc4C5(C)c4cc5c(cc43)C(=O)N(*)C5=O)c2)(C(F)(F)F)C(F)(F)F)ccc1O,1.2
506,*c1cc(C(c2ccc(O)c(N3C(=O)c4ccc(-c5ccc6c(c5)C(=O)N(*)C6=O)cc4C3=O)c2)(C(F)(F)F)C(F)(F)F)ccc1O,0.09
507,*c1cc(C(c2ccc(O)c(N3C(=O)c4ccc(C(=O)c5ccc6c(c5)C(=O)N(*)C6=O)cc4C3=O)c2)(C(F)(F)F)C(F)(F)F)ccc1O,0.08
508,*c1cc(C(c2ccc(O)c(N3C(=O)c4ccc(C(c5ccc6c(c5)C(=O)N(*)C6=O)(C(F)(F)F)C(F)(F)F)cc4C3=O)c2)(C(F)(F)F)C(F)(F)F)ccc1O,0.5466666666666667
509,*c1cc(C(c2ccc(O)c(N3C(=O)c4ccc(Oc5ccc6c(c5)C(=O)N(*)C6=O)cc4C3=O)c2)(C(F)(F)F)C(F)(F)F)ccc1O,0.0655
510,*c1cc(C)c(C)c(N2C(=O)c3ccc(Oc4cc(C(C)(C)C)ccc4Oc4ccc5c(c4)C(=O)N(*)C5=O)cc3C2=O)c1C,2.2
511,*c1cc(C)c(C)c(N2C(=O)c3ccc(Oc4cc(C)c(Oc5ccc6c(c5)C(=O)N(*)C6=O)c(C)c4C)cc3C2=O)c1C,3.8
512,*c1cc(C)c(C)c(N2C(=O)c3ccc(Oc4ccc(C)cc4Oc4ccc5c(c4)C(=O)N(*)C5=O)cc3C2=O)c1C,0.65
513,*c1cc(C)c(Cc2cc(C)c(N3C(=O)c4ccc(Oc5ccc(Oc6ccc7c(c6)C(=O)N(*)C7=O)cc5)cc4C3=O)cc2C)cc1C,0.0634
514,*c1cc(C)c(N2C(=O)c3ccc(C(c4ccc5c(c4)C(=O)N(*)C5=O)(C(F)(F)F)C(F)(F)F)cc3C2=O)cc1C,2.67
515,*c1cc(C)c(Oc2cc(C)c(*)c(C)c2)c(C)c1C(=O)c1ccc(Br)cc1,2.13
516,*c1cc(C)c(Oc2cc(C)c(*)c(C)c2)c(C)c1C(=O)c1ccc(C)cc1,2.42
517,*c1cc(C)c(Oc2cc(C)c(*)c(C)c2)c(C)c1C(=O)c1ccc(Cl)cc1,1.8
518,*c1cc(C)c(Oc2cc(C)c(*)c(C)c2)c(C)c1C(=O)c1ccc([N+](=O)[O-])cc1,1.27
519,*c1cc(C)c(Oc2cc(C)c(*)c(C)c2)c(C)c1C(=O)c1ccccc1,1.59
520,*c1cc(C)c(Oc2cc(C)c(*)c(C)c2C(O)(C(F)(F)F)C(F)(F)F)c(C)c1,2.0
521,*c1cc(C)c2c(c1)CN1CN2Cc2c1ccc(-n1c(=O)c3cc4oc5cc6c(cc5oc4cc3c1=O)C1(CC(C)(C)c3cc4oc5cc7c(=O)n(*)c(=O)c7cc5oc4cc31)CC6(C)C)c2C,35.0
522,*c1cc(C)c2c(c1)CN1CN2Cc2c1ccc(N1C(=O)c3ccc(C(c4ccc5c(c4)C(=O)N(*)C5=O)(C(F)(F)F)C(F)(F)F)cc3C1=O)c2C,6.5
523,*c1cc(C)c2c(c1)CN1CN2Cc2cc(N3C(=O)c4ccc(Oc5ccc6c(c5)C(=O)N(*)C6=O)cc4C3=O)cc(C)c21,0.5
524,*c1cc(CCCCCCCCCCCC)c(-c2sc(-c3cc(CCCCCCCCCCCC)c(-c4sc(-c5cc(CCCCCCCCCCCC)c(*)s5)cc4CCCCCCCCCCCC)s3)cc2CCCCCCCCCCCC)s1,9.4
525,*c1cc(N2C(=O)c3ccc(C(c4ccc5c(c4)C(=O)N(*)C5=O)(C(F)(F)F)C(F)(F)F)cc3C2=O)c(O)cc1O,0.28500000000000003
526,*c1cc(N2C(=O)c3ccc(C(c4ccc5c(c4)C(=O)N(*)C5=O)(C(F)(F)F)C(F)(F)F)cc3C2=O)cc(C(F)(F)F)c1,1.17
527,*c1cc(N2C(=O)c3ccc(C(c4ccc5c(c4)C(=O)N(*)C5=O)(C(F)(F)F)C(F)(F)F)cc3C2=O)ccc1O,0.4
528,*c1cc2c(c(N3C(=O)c4ccc(-c5ccc6c(c5)C(=O)N(*)C6=O)cc4C3=O)c1C)C(C)(C)CC2,22.0
529,*c1cc2c(c(N3C(=O)c4ccc(C(=O)c5ccc6c(c5)C(=O)N(*)C6=O)cc4C3=O)c1C)C(C)(C)CC2,8.5
530,*c1cc2c(c(N3C(=O)c4ccc(C(c5ccc6c(c5)C(=O)N(*)C6=O)(C(F)(F)F)C(F)(F)F)cc4C3=O)c1C)C(C)(C)CC2,58.6
531,*c1cc2c(c(N3C(=O)c4ccc(Oc5ccc6c(c5)C(=O)N(*)C6=O)cc4C3=O)c1C)C(C)(C)CC2,10.3
532,*c1cc2c(cc1Br)-c1ccccc1C21c2ccccc2-c2cc(Br)c(-n3c(=O)c4cc5c(=O)n(*)c(=O)c5cc4c3=O)cc21,28.8
533,*c1cc2c(cc1Br)-c1ccccc1C21c2ccccc2-c2cc(Br)c(N3C(=O)c4cc5c(cc4C3=O)OC3C=C4C(=CC3O5)C(C)(C)CC43CC(C)(C)c4cc5oc6cc7c(=O)n(*)c(=O)c7cc6oc5cc43)cc21,69.0
534,*c1cc2c(cc1Br)-c1ccccc1C21c2ccccc2-c2cc(Br)c(N3C(=O)c4ccc(C(c5ccc6c(c5)C(=O)N(*)C6=O)(C(F)(F)F)C(F)(F)F)cc4C3=O)cc21,27.0
535,*c1cc2c(cc1C)-c1cc(C)c(N3C(=O)c4ccc(-c5ccc6c(c5)C(=O)N(*)C6=O)cc4C3=O)cc1S2(=O)=O,0.0763
536,*c1cc2c(cc1C)-c1cc(C)c(N3C(=O)c4ccc(C(c5ccc6c(c5)C(=O)N(*)C6=O)(C(F)(F)F)C(F)(F)F)cc4C3=O)cc1S2(=O)=O,4.366666666666666
537,*c1cc2c(cc1C)-c1cc(C)c(N3C(=O)c4ccc(S(=O)(=O)c5ccc6c(c5)C(=O)N(*)C6=O)cc4C3=O)cc1S2(=O)=O,0.37
538,*c1cc2c(cc1C)S(=O)(=O)c1cc(C)c(N3C(=O)c4cc5c(cc4C3=O)S(=O)(=O)c3cc4c(cc3S5(=O)=O)C(=O)N(*)C4=O)cc1-2,0.7
539,*c1ccc(*)n1C,0.33
540,*c1ccc(-c2cc(C)c(-c3ccc(*)c(C)c3)cc2C)cc1C,1.6
541,*c1ccc(-c2cc(C)c(-c3ccc(*)cc3C)cc2C)c(C)c1,1.4
542,*c1ccc(-c2ccc(*)cc2)cc1,0.24
543,*c1ccc(-c2ccc(-c3ccc(C(*)(c4ccccc4)C(F)(F)F)cc3)cc2)cc1,9.0
544,*c1ccc(-c2ccc(-n3c(=O)c4cc5oc6cc7c(cc6oc5cc4c3=O)C3(CC(C)(C)c4cc5oc6cc8c(=O)n(*)c(=O)c8cc6oc5cc43)CC7(C)C)cc2C(F)(F)F)c(C(F)(F)F)c1,16.0
545,*c1ccc(-c2ccc(C(*)(C(F)(F)F)C(F)(F)F)cc2)cc1,41.0
546,*c1ccc(-c2ccc(C(*)(c3ccccc3)C(F)(F)F)cc2)cc1,6.6
547,*c1ccc(-c2ccc(N3C(=O)c4ccc(-c5ccc6c(c5)C(=O)N(*)C6=O)cc4C3=O)c(O)c2)cc1O,0.001
548,*c1ccc(-c2ccc(N3C(=O)c4ccc(C(=O)Oc5ccc(C(C)(C)c6ccc(OC(=O)c7ccc8c(c7)C(=O)N(*)C8=O)cc6)cc5)cc4C3=O)cc2)cc1,0.0512
549,*c1ccc(-c2ccc(N3C(=O)c4ccc(C(=O)Oc5ccc(C(c6ccc(OC(=O)c7ccc8c(c7)C(=O)N(*)C8=O)cc6)(C(F)(F)F)C(F)(F)F)cc5)cc4C3=O)cc2)cc1,0.0291
550,*c1ccc(-c2ccc(N3C(=O)c4ccc(C(c5ccc6c(c5)C(=O)N(*)C6=O)(C(F)(F)F)C(F)(F)F)cc4C3=O)c(C)c2)cc1C,0.564
551,*c1ccc(-c2ccc(N3C(=O)c4ccc(C(c5ccc6c(c5)C(=O)N(*)C6=O)(C(F)(F)F)C(F)(F)F)cc4C3=O)c(O)c2)cc1O,0.168
552,*c1ccc(-c2ccc(N3C(=O)c4ccc(C(c5ccc6c(c5)C(=O)N(*)C6=O)(C(F)(F)F)C(F)(F)F)cc4C3=O)c(OC(C)=O)c2)cc1OC(C)=O,0.56
553,*c1ccc(-c2ccc(N3C(=O)c4ccc(Oc5cc(C(C)(C)C)ccc5Oc5ccc6c(c5)C(=O)N(*)C6=O)cc4C3=O)c(OC)c2)cc1OC,0.21
554,*c1ccc(-c2ccc(N3C(=O)c4ccc([Si](C)(C)c5ccc6c(c5)C(=O)N(*)C6=O)cc4C3=O)c(C)c2)cc1C,0.094
555,*c1ccc(-c2ccc(N3C(=O)c4ccc([Si](C)(C)c5ccc6c(c5)C(=O)N(*)C6=O)cc4C3=O)c(OC)c2)cc1OC,0.096
556,*c1ccc(-c2ccc(N3C(=O)c4ccc([Si](C)(C)c5ccc6c(c5)C(=O)N(*)C6=O)cc4C3=O)cc2)cc1,0.109
557,*c1ccc(-c2ccc(Oc3ccc(C4(c5ccc(Oc6ccc(-c7ccc(N8C(=O)c9ccc(C(=O)c%10ccc%11c(c%10)C(=O)N(*)C%11=O)cc9C8=O)cc7)cc6C(F)(F)F)cc5)c5ccccc5-c5ccccc54)cc3)c(C(F)(F)F)c2)cc1,0.95
558,*c1ccc(-c2ccc(Oc3ccc(C4(c5ccc(Oc6ccc(-c7ccc(N8C(=O)c9ccc(C(c%10ccc%11c(c%10)C(=O)N(*)C%11=O)(C(F)(F)F)C(F)(F)F)cc9C8=O)cc7)cc6C(F)(F)F)cc5)c5ccccc5-c5ccccc54)cc3)c(C(F)(F)F)c2)cc1,2.06
559,*c1ccc(-c2ccc(Oc3ccc(C4(c5ccc(Oc6ccc(-c7ccc(N8C(=O)c9ccc(Oc%10ccc%11c(c%10)C(=O)N(*)C%11=O)cc9C8=O)cc7)cc6C(F)(F)F)cc5)c5ccccc5-c5ccccc54)cc3)c(C(F)(F)F)c2)cc1,1.22
560,*c1ccc(-c2ccc(Oc3ccc(C4(c5ccc(Oc6ccc(-c7ccc(N8C(=O)c9ccc(Oc%10ccc(C(C)(C)c%11ccc(Oc%12ccc%13c(c%12)C(=O)N(*)C%13=O)cc%11)cc%10)cc9C8=O)cc7)cc6C(F)(F)F)cc5)c5ccccc5-c5ccccc54)cc3)c(C(F)(F)F)c2)cc1,1.19
561,*c1ccc(-c2ccc(Oc3ccc(C4(c5cccc(Oc6ccc(-c7ccc(-n8c(=O)c9cc%10c(=O)n(*)c(=O)c%10cc9c8=O)cc7)cc6C(F)(F)F)c5)c5ccccc5C(=O)N4c4ccccc4)cc3)c(C(F)(F)F)c2)cc1,1.2
562,*c1ccc(-c2ccc(Oc3ccc(C4(c5cccc(Oc6ccc(-c7ccc(N8C(=O)c9ccc(C(=O)c%10ccc%11c(c%10)C(=O)N(*)C%11=O)cc9C8=O)cc7)cc6C(F)(F)F)c5)c5ccccc5C(=O)N4c4ccccc4)cc3)c(C(F)(F)F)c2)cc1,0.83
563,*c1ccc(-c2ccc(Oc3ccc(C4(c5cccc(Oc6ccc(-c7ccc(N8C(=O)c9ccc(C(c%10ccc%11c(c%10)C(=O)N(*)C%11=O)(C(F)(F)F)C(F)(F)F)cc9C8=O)cc7)cc6C(F)(F)F)c5)c5ccccc5C(=O)N4c4ccccc4)cc3)c(C(F)(F)F)c2)cc1,1.71
564,*c1ccc(-c2ccc(Oc3ccc(C4(c5cccc(Oc6ccc(-c7ccc(N8C(=O)c9ccc(Oc%10ccc%11c(c%10)C(=O)N(*)C%11=O)cc9C8=O)cc7)cc6C(F)(F)F)c5)c5ccccc5C(=O)N4c4ccccc4)cc3)c(C(F)(F)F)c2)cc1,0.96
565,*c1ccc(-c2ccc(Oc3ccc(C4(c5cccc(Oc6ccc(-c7ccc(N8C(=O)c9ccc(Oc%10ccc(C(C)(C)c%11ccc(Oc%12ccc%13c(c%12)C(=O)N(*)C%13=O)cc%11)cc%10)cc9C8=O)cc7)cc6C(F)(F)F)c5)c5ccccc5C(=O)N4c4ccccc4)cc3)c(C(F)(F)F)c2)cc1,0.95
566,*c1ccc(-c2ccc(Oc3ccc4c(c3)C(C)(c3ccc(Oc5ccc(-c6ccc(-n7c(=O)c8cc9c(=O)n(*)c(=O)c9cc8c7=O)cc6)cc5C(F)(F)F)cc3)CC4(C)C)c(C(F)(F)F)c2)cc1,2.36
567,*c1ccc(-c2ccc(Oc3ccc4c(c3)C(C)(c3ccc(Oc5ccc(-c6ccc(N7C(=O)c8ccc(C(=O)c9ccc%10c(c9)C(=O)N(*)C%10=O)cc8C7=O)cc6)cc5C(F)(F)F)cc3)CC4(C)C)c(C(F)(F)F)c2)cc1,1.32
568,*c1ccc(-c2ccc(Oc3ccc4c(c3)C(C)(c3ccc(Oc5ccc(-c6ccc(N7C(=O)c8ccc(C(c9ccc%10c(c9)C(=O)N(*)C%10=O)(C(F)(F)F)C(F)(F)F)cc8C7=O)cc6)cc5C(F)(F)F)cc3)CC4(C)C)c(C(F)(F)F)c2)cc1,2.44
569,*c1ccc(-c2ccc(Oc3ccc4c(c3)C(C)(c3ccc(Oc5ccc(-c6ccc(N7C(=O)c8ccc(Oc9ccc%10c(c9)C(=O)N(*)C%10=O)cc8C7=O)cc6)cc5C(F)(F)F)cc3)CC4(C)C)c(C(F)(F)F)c2)cc1,1.42
